Repository: sefnyn/python_study_group

# Python Study Group 15

## Task 01: Recursively remove unwanted files from a directory

File: Task01/nick/files/ESI_material_XRD/kinetics/crystal_size_analysis/10ul IPA/output_quant_size_all.txt
file_name	Rwp	chisq	wtpc_Form1	wtpc_Form1_esd	wtpc_Form2	wtpc_Form2_esd	CS_L_Form1	CS_L_Form1_esd	CS_L_Form2	CS_L_Form2_esd	use_(Y_or_N)	comments	
2033_RVR_10ul_IPA_1m.xy	      13.13	      4.246	       95.0	        0.6	        5.0	        0.6	76.720836	1.340914	119.904539	36.186476	Y
2031_RVR_10ul_IPA_5m.xy	      12.04	      4.024	       95.0	        0.7	        5.0	        0.7	60.936961	0.975344	57.691333	14.630609	Y
2028_RVR_10ul_IPA_15m.xy	      12.73	      4.048	       94.0	        0.8	        6.0	        0.8	68.090874	1.224705	50.770088	11.982436	Y
RVR_10ul_IPA_30m.xy	      14.15	      5.145	       96.8	        0.7	        3.2	        0.7	69.364686	1.017143	51.647083	18.300812	Y
RVR_10ul_IPA_45m.xy	      11.96	      3.964	       88.7	        0.8	       11.3	        0.8	71.542509	1.515672	74.771630	10.398985	Y

File: Task01/nick/files/ESI_material_XRD/kinetics/crystal_size_analysis/20ul IPA/output_quant_size_all.txt
file_name	Rwp	chisq	wtpc_Form1	wtpc_Form1_esd	wtpc_Form2	wtpc_Form2_esd	CS_L_Form1	CS_L_Form1_esd	CS_L_Form2	CS_L_Form2_esd	use_(Y_or_N)	comments	
2034_RVR_20ul_IPA_1m.xy	      11.91	      3.800	       85.1	        0.5	       14.9	        0.5	75.938831	1.207727	106.326760	8.982984	
2032_RVR_20ul_IPA_5m.xy	      11.99	      4.175	       77.7	        0.4	       22.3	        0.4	73.912576	1.129023	89.047039	4.457885	
2045_RVR_20ul_IPA_15m.xy	      10.16	      3.277	       56.2	        0.5	       43.8	        0.5	63.211449	1.416642	66.508321	1.990856	
2030_RVR_20ul_IPA_30m.xy	       9.81	      3.115	       57.0	        0.5	       43.0	        0.5	56.494256	1.256252	59.937195	1.856476	
RVR_IPA_20uL.xy	      11.67	      4.108	       59.3	        0.5	       40.7	        0.5	69.734899	1.545384	90.365748	3.018504

File: Task01/nick/files/ESI_material_XRD/kinetics/crystal_size_analysis/50ul IPA/output_quant_size_all.txt
file_name	Rwp	chisq	wtpc_Form1	wtpc_Form1_esd	wtpc_Form2	wtpc_Form2_esd	CS_L_Form1	CS_L_Form1_esd	CS_L_Form2	CS_L_Form2_esd	use_(Y_or_N)	comments	
2005_RVR_IPA_1min.xy	      13.17	      4.491	       95.9	        0.6	        4.1	        0.6	71.900104	1.304123	131.645404	52.524943	Y	not_Form2
2004_RVR_IPA_5min.xy	      14.10	      4.344	       17.4	        0.7	       82.6	        0.7	59.488198	4.990240	90.849865	2.227770	Y
2016_RVR_IPA_7.5m.xy	      16.17	      5.806	        6.9	        0.7	       93.1	        0.7	36.822445	5.708761	91.506787	1.588435	Y
2007_RVR_IPA_15m.xy	      14.74	      5.230	        2.2	        1.1	       97.8	        1.1	13.455283	7.043328	86.383969	1.479395	Y	not_FormI
2006_RVR_IPA_30m.xy	      14.90	      5.274	        5.5	        0.9	       94.5	        0.9	17.883492	3.780128	95.848965	1.743263	Y	not_Form1
RVR_IPA_45m.xy	      16.30	      4.497	       13.5	        1.3	       86.5	        1.3	10.185547	1.268119	109.416622	2.800358	Y	not_Form1
