Repository: sefnyn/python_study_group

# Python Study Group 15

## Task 01: Recursively remove unwanted files from a directory

File: Task01/nick/files/ESI_material_XRD/steady_state/phase_quantification/Volumes_Water/RVR_volumes.out


do_errors

macro instr_par {

x_calculation_step 0.01

LP_Factor( 0)
Rp 141
Rs 141

Full_Axial_Model(12, 15, 12,  !sol  2.17416_0.01775 , !sol  2.17416_0.01775)

Divergence(, 0.88912_0.01009)
	
lam
	ymin_on_ymax 0.0001
	la   0.63647_0.00646 lo 1.540596  lh   0.56368_0.01691
	la   0.35268_0.00255 lo 1.544493  lh   0.67334_0.01305
		
start_X 5
finish_X 50

}
		
'+++++++++++++++++++++++++++++++++++++++++++++++++++++++++++++++++++++++++++++++++++++++++++++++++++++++++++++++++++

xdd 2014_RVR_10ul_Water.raw

r_wp  9.35536843 r_exp  2.98163772 r_p  7.30704534 r_wp_dash  11.9212868 r_p_dash  9.52839193 r_exp_dash  3.79941835 weighted_Durbin_Watson  0.252463561 gof  3.13766102

chi2_convergence_criteria 0.00001
iters 100000
instr_par 

	bkg  @  214.145056`_617.48286  128.589206`_641.993792 -148.919705`_334.581781  46.4481086`_172.821001  44.2556824`_88.9475748 -62.5552395`_44.8356701  25.4517744`_23.6474201  1.29585727`_11.9598249  4.0640982`_6.77842981
	One_on_X(@, 3666.50284`_9785.26508)
	
	Specimen_Displacement(@,-0.16319`_0.00106)
	
	Surface_Roughness_Suortti(, 0, @, 0.02308`_0.00138)	
		
	str
		phase_name "Form I"
		scale   @  0.000394135715`_5.138e-006
		CS_L(@, 42.79531`_0.60230)
		'Strain_G(, 0.78988_0.01602)
		r_bragg  3.6107402	
		weight_percent  95.875`_0.990


	str
		phase_name "Form II"
		PO_Two_Directions(@, 0.50000`_2.28412_LIMIT_MIN_0.5 min 0.5 max 1,, 0 0 1,@, 0.68060`_0.08201_LIMIT_MIN_0.5 min 0.5 max 1,, 0 1 1,@, 0.01968`_0.27188_LIMIT_MIN_0.01 min 0.01 max 0.99)		
		scale   @  3.88979297e-006`_9.722e-007
		CS_L(@, 30.00000`_10.10889_LIMIT_MIN_30 min 30)
		'Strain_G(, 0.78988_0.01602)
		r_bragg  3.22924232
		weight_percent  4.125`_0.990
		
'+++++++++++++++++++++++++++++++++++++++++++++++++++++++++++++++++++++++++++++++++++++++++++++++++++++++++++++++++++


xdd 1802_RVR_mill_water_1.0.raw

r_wp  10.696694 r_exp  3.35830815 r_p  8.2663372 r_wp_dash  13.0053768 r_p_dash  10.3353934 r_exp_dash  4.0831366 weighted_Durbin_Watson  0.258283998 gof  3.18514368

chi2_convergence_criteria 0.00001
iters 100000
instr_par 
		
	bkg  @  156.337378`_496.865574  135.109532`_516.240322 -75.2255616`_268.693419 -16.7736253`_138.636416  65.2020796`_71.4104288 -47.3778404`_35.889876  22.3535497`_18.8523965 -11.4721007`_9.37752268  18.7130593`_5.3955699
	One_on_X(@, 3066.96431`_7871.41059)
	
	Specimen_Displacement(@,-0.12373`_0.00081)
	
	Surface_Roughness_Suortti(, 0, @, 0.04525`_0.00144)	
		
	str
		phase_name "Form I"
		scale   @  0.000359288334`_4.303e-006
		CS_L(@, 60.29002`_0.85675)
		'Strain_G(, 0.78988_0.01602)
		r_bragg  4.10900343	
		weight_percent  95.925`_0.689


	str
		phase_name "Form II"
		PO_Two_Directions(@, 1.00000`_7.40198_LIMIT_MIN_0.5 min 0.5 max 1,, 0 0 1,@, 0.77039`_0.22932_LIMIT_MIN_0.5 min 0.5 max 1,, 0 1 1,@, 0.01000`_1.29270_LIMIT_MIN_0.01 min 0.01 max 0.99)		
		scale   @  3.50085449e-006`_6.157e-007
		CS_L(@, 74.50126`_21.33376_LIMIT_MIN_0.3)
		'Strain_G(, 0.78988_0.01602)
		r_bragg  4.65337521
		weight_percent  4.075`_0.689
		
'+++++++++++++++++++++++++++++++++++++++++++++++++++++++++++++++++++++++++++++++++++++++++++++++++++++++++++++++++++

	for xdds {
		for strs 1 to 1 {
			phase_name "Form I"
			a 13.5013  
			b 5.3156   
			c 27.206   
			al 90       
			be 103.100  
			ga 90       
			volume  1901.695
			space_group "P21"
			site S1     x 0.35854       y -0.3042       z 0.0828        occ S    1          beq 5.0          
			site S2     x 0.6765        y -0.0272       z 0.5796        occ S    1          beq 5.0          
			site O1     x 0.06731573    y 0.2579195     z 0.1653642     occ O    1          beq 1.0          
			site O2     x 0.325108      y -0.3411536    z 0.2410573     occ O    1          beq 1.0          
			site O3     x 0.6138861     y -0.2784702    z 0.3152426     occ O    1          beq 1.0          
			site O4     x 0.7132568     y 0.4682356     z 0.4218754     occ O    1          beq 1.0          
			site O5     x 0.6634911     y 0.1612888     z 0.4689292     occ O    1          beq 1.0          
			site N1     x 0.19051       y -0.1067       z 0.03872       occ N    1          beq 5.0          
			site N2     x 0.0313276     y -0.0565598    z 0.1073648     occ N    1          beq 5.0          
			site N3     x 0.1275591     y -0.1313638    z 0.1874036     occ N    1          beq 5.0          
			site N4     x 0.3584886     y 0.07659476    z 0.2392733     occ N    1          beq 5.0          
			site N5     x 0.6920265     y 0.05918629    z 0.3942263     occ N    1          beq 5.0          
			site N6     x 0.5333        y 0.1822        z 0.6115        occ N    1          beq 5.0          
			site C1     x 0.3780        y -0.174        z -0.0328       occ C    1          beq 3.1          
			site C2     x 0.27107       y 0.1653        z -0.0293       occ C    1          beq 3.1          
			site C3     x 0.33162       y 0.0268        z 0.0025        occ C    1          beq 3.1          
			site C4     x 0.28658       y -0.1086       z 0.0383        occ C    1          beq 3.1          
			site C5     x 0.17149       y -0.2570       z 0.07674       occ C    1          beq 3.1          
			site C6     x 0.25069       y -0.3730       z 0.10309       occ C    1          beq 3.1          
			site C7     x 0.06839485    y -0.2797227    z 0.08666616    occ C    1          beq 3.1          
			site C8     x -0.02920256   y 0.1219333     z 0.0701063     occ C    1          beq 3.1          
			site C9     x 0.07540194    y 0.03557182    z 0.1543817     occ C    1          beq 3.1          
			site C10    x 0.1859836     y -0.05025262   z 0.2366758     occ C    1          beq 3.1          
			site C11    x 0.14496       y -0.132        z 0.2826        occ C    1          beq 3.1          
			site C12    x 0.0315        y -0.111        z 0.2726        occ C    1          beq 3.1          
			site C13    x 0.1973        y 0.029         z 0.32734       occ C    1          beq 3.1          
			site C14    x 0.29653       y -0.1190367    z 0.2396261     occ C    1          beq 3.1          
			site C15    x 0.4673816     y 0.05253735    z 0.2397287     occ C    1          beq 3.1          
			site C16    x 0.48560       y 0.2175        z 0.19614       occ C    1          beq 3.1          
			site C17    x 0.59484       y 0.2269        z 0.1914        occ C    1          beq 3.1          
			site C18    x 0.6348        y 0.047         z 0.16544       occ C    1          beq 3.1          
			site C19    x 0.7376        y 0.047         z 0.16359       occ C    1          beq 3.1          
			site C20    x 0.8013        y 0.237         z 0.1877        occ C    1          beq 3.1          
			site C21    x 0.76096       y 0.4195        z 0.2135        occ C    1          beq 3.1          
			site C22    x 0.66065       y 0.4168        z 0.2156        occ C    1          beq 3.1          
			site C23    x 0.5333368     y 0.1242047     z 0.2918692     occ C    1          beq 3.1          
			site C24    x 0.6327268     y -0.02102908   z 0.3034901     occ C    1          beq 3.1          
			site C25    x 0.7172396     y 0.09103542    z 0.3451716     occ C    1          beq 3.1          
			site C26    x 0.81355       y -0.0613       z 0.3467        occ C    1          beq 3.1          
			site C27    x 0.90800       y 0.0362        z 0.3830        occ C    1          beq 3.1          
			site C28    x 0.9621        y 0.2350        z 0.3693        occ C    1          beq 3.1          
			site C29    x 1.04894       y 0.321         z 0.4019        occ C    1          beq 3.1          
			site C30    x 1.0825        y 0.2120        z 0.4480        occ C    1          beq 3.1          
			site C31    x 1.0293        y 0.0127        z 0.4620        occ C    1          beq 3.1          
			site C32    x 0.9416        y -0.0708       z 0.4291        occ C    1          beq 3.1          
			site C33    x 0.6925762     y 0.2474776     z 0.4264247     occ C    1          beq 3.1          
			site C34    x 0.6564        y 0.34908       z 0.50556       occ C    1          beq 3.1          
			site C35    x 0.6207        y 0.2334        z 0.54762       occ C    1          beq 3.1          
			site C36    x 0.5460        y 0.3137        z 0.5701        occ C    1          beq 3.1          
			site C37    x 0.5980        y -0.0024       z 0.6204        occ C    1          beq 3.1                  

			TCHZ_Peak_Type(, 0.00505_0.00045,,-0.00540_0.00042,, 0.00133_0.00010,, 0,, 0.05609_0.00063,, 0)
			
		}
		
		for strs 2 to 2 {
			phase_name "Form II"
			a 10.0299  
			b 18.7348  
			c 20.5787  
			al 90       
			be 90       
			ga 90       
			volume  3866.906
			space_group "P212121"
			site S1     x 0.4770622     y 1.278621      z 0.8712921     occ S    1          beq 5.0          
			site S2     x 0.2593037     y 0.4065051     z 0.6986439     occ S    1          beq 5.0          
			site O1     x 0.6261882     y 1.004327      z 1.030148      occ O    1          beq 1.9          
			site O2     x 0.2740301     y 0.8559269     z 1.054512      occ O    1          beq 1.9          
			site O3     x 0.2507436     y 0.6242204     z 0.9982544     occ O    1          beq 1.9          
			site H1     x 0.2024092     y 0.5917323     z 0.9832701     occ H    1          beq 5            
			site O4     x 0.668879      y 0.4992502     z 0.8457461     occ O    1          beq 1.9          
			site O5     x 0.4453965     y 0.4783307     z 0.8598796     occ O    1          beq 1.9          
			site N1     x 0.5157048     y 1.145959      z 0.9011856     occ N    1          beq 5.0          
			site N2     x 0.4749961     y 1.096082      z 1.045097      occ N    1          beq 5.0          
			site N3     x 0.4347775     y 0.9823546     z 1.088669      occ N    1          beq 5.0          
			site H2     x 0.3576215     y 0.9987829     z 1.102481      occ H    1          beq 5            
			site N4     x 0.4767037     y 0.8107748     z 1.022025      occ N    1          beq 5.0          
			site H3     x 0.5635533     y 0.8141379     z 1.0264        occ H    1          beq 5            
			site N5     x 0.5651665     y 0.5333709     z 0.9403356     occ N    1          beq 5.0          
			site H4     x 0.6420931     y 0.5462032     z 0.9573815     occ H    1          beq 5            
			site N6     x 0.09449473    y 0.3735085     z 0.7920592     occ N    1          beq 5.0          
			site C1     x 0.5875129     y 1.135346      z 0.7510341     occ C    1          beq 1.3          
			site H5     x 0.6255522     y 1.101636      z 0.7782234     occ H    1          beq 5            
			site H6     x 0.6393177     y 1.180252      z 0.7501505     occ H    1          beq 5            
			site H7     x 0.5658088     y 1.120405      z 0.7085733     occ H    1          beq 5            
			site C2     x 0.4561591     y 1.159282      z 0.7830758     occ C    1          beq 1.3          
			site H8     x 0.3922392     y 1.11475       z 0.78744       occ H    1          beq 5            
			site C3     x 0.382221      y 1.215771      z 0.7414859     occ C    1          beq 1.3          
			site H9     x 0.4255612     y 1.255581      z 0.7351643     occ H    1          beq 5            
			site H10    x 0.2878954     y 1.227712      z 0.7654397     occ H    1          beq 5            
			site H11    x 0.3460859     y 1.192549      z 0.7007278     occ H    1          beq 5            
			site C4     x 0.4854377     y 1.18795       z 0.851268      occ C    1          beq 1.3          
			site C5     x 0.5149743     y 1.257731      z 0.95158       occ C    1          beq 1.3          
			site H12    x 0.5282918     y 1.291469      z 0.9848283     occ H    1          beq 5            
			site C6     x 0.5309408     y 1.185867      z 0.9582588     occ C    1          beq 1.3          
			site C7     x 0.57452       y 1.14908       z 1.02185       occ C    1          beq 1.3          
			site H13    x 0.6608838     y 1.124008      z 1.012729      occ H    1          beq 5            
			site H14    x 0.5906979     y 1.184315      z 1.05618       occ H    1          beq 5            
			site C8     x 0.3509532     y 1.123774      z 1.074076      occ C    1          beq 1.3          
			site H15    x 0.3605852     y 1.126969      z 1.120398      occ H    1          beq 5            
			site H16    x 0.2766787     y 1.092443      z 1.062883      occ H    1          beq 5            
			site H17    x 0.3326929     y 1.17155       z 1.056186      occ H    1          beq 5            
			site C9     x 0.5170232     y 1.02589       z 1.053989      occ C    1          beq 1.3          
			site C10    x 0.4749415     y 0.9076204     z 1.103368      occ C    1          beq 1.3          
			site H18    x 0.5723288     y 0.9016458     z 1.095937      occ H    1          beq 5            
			site C11    x 0.4380812     y 0.8892566     z 1.175912      occ C    1          beq 1.3          
			site H19    x 0.3438365     y 0.8918235     z 1.183711      occ H    1          beq 5            
			site C12    x 0.5099216     y 0.9408812     z 1.223993      occ C    1          beq 1.3          
			site H20    x 0.6128796     y 0.935485      z 1.216173      occ H    1          beq 5            
			site H21    x 0.4969926     y 0.9249276     z 1.268494      occ H    1          beq 5            
			site H22    x 0.4866453     y 0.9870927     z 1.216456      occ H    1          beq 5            
			site C13    x 0.4782072     y 0.8109879     z 1.190519      occ C    1          beq 1.3          
			site H23    x 0.5795906     y 0.8032402     z 1.179938      occ H    1          beq 5            
			site H24    x 0.4323301     y 0.7775255     z 1.160748      occ H    1          beq 5            
			site H25    x 0.4678498     y 0.7968551     z 1.234056      occ H    1          beq 5            
			site C14    x 0.3984419     y 0.8557218     z 1.057121      occ C    1          beq 1.3          
			site C15    x 0.4214046     y 0.7555676     z 0.9766314     occ C    1          beq 1.3          
			site H26    x 0.3214367     y 0.7579901     z 0.9776161     occ H    1          beq 5            
			site C16    x 0.4678034     y 0.7717293     z 0.9067934     occ C    1          beq 1.3          
			site H27    x 0.5675211     y 0.7783009     z 0.9079691     occ H    1          beq 5            
			site H28    x 0.4486354     y 0.7311734     z 0.8798541     occ H    1          beq 5            
			site C17    x 0.4034696     y 0.8387691     z 0.876203      occ C    1          beq 1.3          
			site C18    x 0.4480322     y 0.9083639     z 0.8935886     occ C    1          beq 1.3          
			site H29    x 0.5201748     y 0.9146152     z 0.9254166     occ H    1          beq 5            
			site C19    x 0.3874194     y 0.9684286     z 0.8665266     occ C    1          beq 1.3          
			site H30    x 0.4178273     y 1.015368      z 0.8814294     occ H    1          beq 5            
			site C20    x 0.2866706     y 0.9616274     z 0.81985       occ C    1          beq 1.3          
			site H31    x 0.2521059     y 1.004454      z 0.8018863     occ H    1          beq 5            
			site C21    x 0.2435703     y 0.8932956     z 0.8002693     occ C    1          beq 1.3          
			site H32    x 0.180565      y 0.8900049     z 0.7682533     occ H    1          beq 5            
			site C22    x 0.3035302     y 0.8326582     z 0.8284316     occ C    1          beq 1.3          
			site H33    x 0.2786824     y 0.7884454     z 0.8148547     occ H    1          beq 5            
			site C23    x 0.4647594     y 0.6801647     z 0.9991486     occ C    1          beq 1.3          
			site H34    x 0.559712      y 0.6731833     z 0.9880638     occ H    1          beq 5            
			site H35    x 0.4572548     y 0.6776124     z 1.04711       occ H    1          beq 5            
			site C24    x 0.3829852     y 0.6198549     z 0.9694619     occ C    1          beq 1.3          
			site H36    x 0.3754491     y 0.6278597     z 0.9220019     occ H    1          beq 5            
			site C25    x 0.4439365     y 0.5438064     z 0.981177      occ C    1          beq 1.3          
			site H37    x 0.3758435     y 0.5077437     z 0.9682202     occ H    1          beq 5            
			site C26    x 0.477806      y 0.5291016     z 1.05463       occ C    1          beq 1.3          
			site H38    x 0.5654786     y 0.5519401     z 1.064785      occ H    1          beq 5            
			site H39    x 0.4102531     y 0.5531473     z 1.081608      occ H    1          beq 5            
			site C27    x 0.4848365     y 0.4508554     z 1.075297      occ C    1          beq 1.3          
			site C28    x 0.6068986     y 0.4152117     z 1.081295      occ C    1          beq 1.3          
			site H40    x 0.6877986     y 0.4385923     z 1.068317      occ H    1          beq 5            
			site C29    x 0.6136906     y 0.34421       z 1.105075      occ C    1          beq 1.3          
			site H41    x 0.6988547     y 0.3210911     z 1.108285      occ H    1          beq 5            
			site C30    x 0.4960187     y 0.3085571     z 1.121971      occ C    1          beq 1.3          
			site H42    x 0.5010824     y 0.2614629     z 1.138095      occ H    1          beq 5            
			site C31    x 0.3710564     y 0.343157      z 1.114242      occ C    1          beq 1.3          
			site H43    x 0.2922564     y 0.3185114     z 1.124635      occ H    1          beq 5            
			site C32    x 0.3664093     y 0.413456      z 1.091718      occ C    1          beq 1.3          
			site H44    x 0.2844165     y 0.4363124     z 1.088204      occ H    1          beq 5            
			site C33    x 0.5667108     y 0.5039184     z 0.8795644     occ C    1          beq 1.3          
			site C34    x 0.4496296     y 0.4471229     z 0.7949874     occ C    1          beq 1.3          
			site H45    x 0.5184674     y 0.4085175     z 0.793052      occ H    1          beq 5            
			site H46    x 0.4741092     y 0.4831219     z 0.7625332     occ H    1          beq 5            
			site C35    x 0.3117104     y 0.4207774     z 0.7786883     occ C    1          beq 1.3          
			site C36    x 0.2108693     y 0.4004233     z 0.820299      occ C    1          beq 1.3          
			site H47    x 0.2243592     y 0.3989179     z 0.8659426     occ H    1          beq 5            
			site C37    x 0.1080985     y 0.3744032     z 0.7284546     occ C    1          beq 1.3          
			site H48    x 0.04173718    y 0.3552265     z 0.7004423     occ H    1          beq 5                    

			TCHZ_Peak_Type(, 0.00505_0.00045,,-0.00540_0.00042,, 0.00133_0.00010,, 0,, 0.05609_0.00063,, 0)
		}
	} 
	
		    out "output.txt" append
for xdds {
Out(Get(xdd_path_name),  "%s\n")
Out(Get(r_wp),"\tRwp:\t%11.2f\n")
Out(Get(gof),"\tchisq:\t%11.2f\n")
'Out(Get(range),"%11.2f\n")
    for strs {
        Out(Get(phase_name),"%11.7s\t")
        Out(Get(weight_percent),"%11.1f\t", "\t+/-\t%11.1f\n")
        }
    }	
    
C_matrix_normalized
{
                             1   2   3   4   5   6   7   8   9  10  11  12  13  14  15  16  17  18  19  20  21  22  23  24  25  26  27  28  29  30  31  32  33  34  35  36  37  38
bkgddfe78              1:  100-100 100-100 100-100  99 -95  82-100  -2  24   9  11  26   2   9   7 -18   0   0   0   0   0   0   0   0   0   0   0   0   0  -0   0   0   0   0   0
bkgddff18              2: -100 100-100 100-100 100 -99  95 -82 100   2 -25  -9 -10 -26  -2  -9  -7  18   0   0   0   0   0   0   0   0   0   0   0   0   0  -0   0   0   0   0   0
bkgddffb8              3:  100-100 100-100 100-100  99 -95  83-100  -2  25  10  10  27   2   9   7 -19   0   0   0   0   0   0   0   0   0   0   0   0   0  -0   0   0   0   0   0
bkgde0058              4: -100 100-100 100-100 100 -99  95 -83 100   2 -24  -9 -10 -28  -2  -9  -7  19   0   0   0   0   0   0   0   0   0   0   0   0   0  -0   0   0   0   0   0
bkgde00f8              5:  100-100 100-100 100-100  99 -95  83-100  -2  24   8  11  27   2   9   6 -18   0   0   0   0   0   0   0   0   0   0   0   0   0  -0   0   0   0   0   0
bkgde0198              6: -100 100-100 100-100 100 -99  94 -80 100   1 -23  -6 -13 -24  -0 -10  -6  16   0   0   0   0   0   0   0   0   0   0   0   0   0  -0   0   0   0   0   0
bkgde0238              7:   99 -99  99 -99  99 -99 100 -95  84 -99  -2  22   8  10  27   1  11   6 -19   0   0   0   0   0   0   0   0   0   0   0   0   0  -0   0   0   0   0   0
bkgde02d8              8:  -95  95 -95  95 -95  94 -95 100 -86  95   2 -22 -17   2 -33  -3  -7  -8  25   0   0   0   0   0   0   0   0   0   0   0   0   0  -0   0   0   0   0   0
bkgde0378              9:   82 -82  83 -83  83 -80  84 -86 100 -82  -1  13  17 -12  38   4   2   9 -29   0   0   0   0   0   0   0   0   0   0   0   0   0  -0   0   0   0   0   0
m612e060e_0           10: -100 100-100 100-100 100 -99  95 -82 100   2 -24  -9 -10 -26  -2  -9  -7  18   0   0   0   0   0   0   0   0   0   0   0   0   0  -0   0   0   0   0   0
m612e060e_1a          11:   -2   2  -2   2  -2   1  -2   2  -1   2 100  -5  -5   2  -1  -2   8   1   7   0   0   0   0   0   0   0   0   0   0   0   0   0  -0   0   0   0   0   0
m612e060e_1           12:   24 -25  25 -24  24 -23  22 -22  13 -24  -5 100  74  -6  -9 -10  -4  -6   4   0   0   0   0   0   0   0   0   0   0   0   0   0  -0   0   0   0   0   0
scalee9d430_          13:    9  -9  10  -9   8  -6   8 -17  17  -9  -5  74 100 -56 -28  -5 -13  -3  11   0   0   0   0   0   0   0   0   0   0   0   0   0  -0   0   0   0   0   0
m612e060e_2           14:   11 -10  10 -10  11 -13  10   2 -12 -10   2  -6 -56 100  22  -7  17  -5  -3   0   0   0   0   0   0   0   0   0   0   0   0   0  -0   0   0   0   0   0
scalee9d598_          15:   26 -26  27 -28  27 -24  27 -33  38 -26  -1  -9 -28  22 100  11  -3  11 -71   0   0   0   0   0   0   0   0   0   0   0   0   0  -0   0   0   0   0   0
m612e060e_5           16:    2  -2   2  -2   2  -0   1  -3   4  -2  -2 -10  -5  -7  11 100 -17  95  -7   0   0   0   0   0   0   0   0   0   0   0   0   0  -0   0   0   0   0   0
m612e060e_6           17:    9  -9   9  -9   9 -10  11  -7   2  -9   8  -4 -13  17  -3 -17 100 -19   6   0   0   0   0   0   0   0   0   0   0   0   0   0  -0   0   0   0   0   0
m612e060e_7           18:    7  -7   7  -7   6  -6   6  -8   9  -7   1  -6  -3  -5  11  95 -19 100  -9   0   0   0   0   0   0   0   0   0   0   0   0   0  -0   0   0   0   0   0
m612e060e_8           19:  -18  18 -19  19 -18  16 -19  25 -29  18   7   4  11  -3 -71  -7   6  -9 100   0   0   0   0   0   0   0   0   0   0   0   0   0  -0   0   0   0   0   0
bkgde0418             20:    0   0   0   0   0   0   0   0   0   0   0   0   0   0   0   0   0   0   0 100-100 100-100 100-100  99 -95  83-100   1  22  13   4  22  -4  11  -8 -17
bkgde04b8             21:    0   0   0   0   0   0   0   0   0   0   0   0   0   0   0   0   0   0   0-100 100-100 100-100 100 -99  95 -83 100  -1 -22 -13  -4 -23   4 -11   8  17
bkgde0558             22:    0   0   0   0   0   0   0   0   0   0   0   0   0   0   0   0   0   0   0 100-100 100-100 100-100  99 -95  84-100   1  22  14   4  23  -4  11  -8 -17
bkgde05f8             23:    0   0   0   0   0   0   0   0   0   0   0   0   0   0   0   0   0   0   0-100 100-100 100-100 100 -99  95 -84 100  -1 -22 -13  -3 -24   4 -11   8  18
bkgde0698             24:    0   0   0   0   0   0   0   0   0   0   0   0   0   0   0   0   0   0   0 100-100 100-100 100-100  99 -95  84-100   1  22  12   4  23  -4  11  -9 -17
bkgde0738             25:    0   0   0   0   0   0   0   0   0   0   0   0   0   0   0   0   0   0   0-100 100-100 100-100 100 -99  95 -82 100  -0 -21 -10  -6 -22   5 -12   9  16
bkgde07d8             26:    0   0   0   0   0   0   0   0   0   0   0   0   0   0   0   0   0   0   0  99 -99  99 -99  99 -99 100 -95  85 -99   1  20  12   3  24  -5  13 -10 -18
bkgde0878             27:    0   0   0   0   0   0   0   0   0   0   0   0   0   0   0   0   0   0   0 -95  95 -95  95 -95  95 -95 100 -84  95  -1 -20 -19   6 -27   4 -12  10  21
bkgde0918             28:    0   0   0   0   0   0   0   0   0   0   0   0   0   0   0   0   0   0   0  83 -83  84 -84  84 -82  85 -84 100 -83   1  12  17 -13  31  -3   7  -6 -24
m612e060e_9           29:    0   0   0   0   0   0   0   0   0   0   0   0   0   0   0   0   0   0   0-100 100-100 100-100 100 -99  95 -83 100  -1 -22 -13  -4 -23   4 -11   8  17
m612e060e_1b          30:    0   0   0   0   0   0   0   0   0   0   0   0   0   0   0   0   0   0   0   1  -1   1  -1   1  -0   1  -1   1  -1 100  -5  -5   0   7  -4  13 -11  -2
m612e060e_a           31:    0   0   0   0   0   0   0   0   0   0   0   0   0   0   0   0   0   0   0  22 -22  22 -22  22 -21  20 -20  12 -22  -5 100  78 -10  -5  -4  -5   6   6
scalee9d700_          32:    0   0   0   0   0   0   0   0   0   0   0   0   0   0   0   0   0   0   0  13 -13  14 -13  12 -10  12 -19  17 -13  -5  78 100 -52 -24   2  -8   7  19
m612e060e_b           33:   -0  -0  -0  -0  -0  -0  -0  -0  -0  -0  -0  -0  -0  -0  -0  -0  -0  -0  -0   4  -4   4  -3   4  -6   3   6 -13  -4   0 -10 -52 100  26  -8  -1   5 -18
scalee9d868_          34:    0   0   0   0   0   0   0   0   0   0   0   0   0   0   0   0   0   0   0  22 -23  23 -24  23 -22  24 -27  31 -23   7  -5 -24  26 100   2  12 -16 -77
m612e060e_e           35:    0   0   0   0   0   0   0   0   0   0   0   0   0   0   0   0   0   0   0  -4   4  -4   4  -4   5  -5   4  -3   4  -4  -4   2  -8   2 100  22 -43   5
m612e060e_f           36:    0   0   0   0   0   0   0   0   0   0   0   0   0   0   0   0   0   0   0  11 -11  11 -11  11 -12  13 -12   7 -11  13  -5  -8  -1  12  22 100 -93   2
m612e060e_10          37:    0   0   0   0   0   0   0   0   0   0   0   0   0   0   0   0   0   0   0  -8   8  -8   8  -9   9 -10  10  -6   8 -11   6   7   5 -16 -43 -93 100  -1
m612e060e_11          38:    0   0   0   0   0   0   0   0   0   0   0   0   0   0   0   0   0   0   0 -17  17 -17  18 -17  16 -18  21 -24  17  -2   6  19 -18 -77   5   2  -1 100
}
